Repository: bolucunecva/table-evaluation

# <img src="figures/t2t.png" width="80" alt="Text2TabEval"> Text2TabEval: A Python Library for Unified Evaluation of Text-to-Table Generation
---
**Text2TabEval** is an open-source library that unifies multiple evaluation perspectives to support reproducible and interpretable assessment of text-to-table generation systems.

## Features ✨

---

## Quickstart 🚀

```python

# Evaluate for evaluation of e2e dataset

# Importing required functions
from text2tabeval.datasets import load_gold_dataset, load_pred_dataset
from text2tabeval.non_llm import chrf_eval, bert_score_eval, cmt_eval, h_score_eval

# --- Load dataset ---
dataset_name = "e2e"

# Ground truth dataset
gold_tables = load_gold_dataset(dataset_name)

# Model predictions
pred_tables = load_pred_dataset(f"text2tabeval/datasets/{dataset_name}/test.data")

# --- Evaluate ---
chrf_scores = chrf_eval.evaluate_tables(pred_tables, gold_tables)
bert_scores = bert_score_eval.evaluate_tables(pred_tables, gold_tables)
cmt_scores = cmt_eval.evaluate_tables(pred_tables, gold_tables)
h_scores = h_score_eval.evaluate_tables(pred_tables, gold_tables)
```

---

## Datasets 📊

The datasets in the library: XXX, XXX

Scientific domain use case datasets:
- Machine Learning
  - TDMS
  - SciREX
- Materials Science
 - MPEA
 - Diffusion

---

## Documentation 📚

---

## Related Projects 🧩
- Scilire
- Roe's papers?
- SGT paper

---

File: scientific_domain/materials_science/MPEA/mpea_ground.data (part 1 of 2)
| formula | yield_strength | grain_size | experimental_density | hardness | test_temperature | ultimate_tensile_strength | elongation | elongation_plastic |<NEWLINE>|---|---|---|---|---|---|---|---|---|<NEWLINE>| Al1 Co1 Cr1 Fe1 Ni1 Ti1 V1 Zr1 | nan | nan | nan | 780.0 | 25.0 | nan | nan | nan |<NEWLINE>| Al1 Co1 Fe1 Ni1 Ti1 V1 Zr1 | nan | nan | nan | 790.0 | 25.0 | nan | nan | nan |<NEWLINE>| Al1 Fe1 Ni1 Ti1 V1 Zr1 | nan | nan | nan | 800.0 | 25.0 | nan | nan | nan |<NEWLINE>| Co1 Cr1 Cu1 Fe1 Ni1 Ti1 V1 Zr1 | nan | nan | nan | 680.0 | 25.0 | nan | nan | nan |<NEWLINE>| Co1 Cr1 Fe1 Mo1 Ni1 Ti1 V1 Zr1 | nan | nan | nan | 850.0 | 25.0 | nan | nan | nan |<NEWLINE>| Co1 Cu1 Fe1 Ni1 Ti1 V1 Zr1 | nan | nan | nan | 630.0 | 25.0 | nan | nan | nan |<NEWLINE>| Co1 Fe1 Mo1 Ni1 Ti1 V1 Zr1 | nan | nan | nan | 790.0 | 25.0 | nan | nan | nan |<NEWLINE>| Cu1 Fe1 Ni1 Ti1 V1 Zr1 | nan | nan | nan | 590.0 | 25.0 | nan | nan | nan |<NEWLINE>| Fe1 Mo1 Ni1 Ti1 V1 Zr1 | nan | nan | nan | 740.0 | 25.0 | nan | nan | nan |
| formula | yield_strength | grain_size | experimental_density | hardness | test_temperature | ultimate_tensile_strength | elongation | elongation_plastic |<NEWLINE>|---|---|---|---|---|---|---|---|---|<NEWLINE>| Hf1 Ta0.4 Ti1 Zr1 | 400.0 | nan | nan | nan | 25.0 | 1100.0 | nan | nan |<NEWLINE>| Hf1 Ta0.5 Ti1 Zr1 | 700.0 | nan | nan | nan | 25.0 | 1100.0 | nan | nan |<NEWLINE>| Hf1 Ta0.6 Ti1 Zr1 | 800.0 | nan | nan | nan | 25.0 | 1100.0 | nan | nan |<NEWLINE>| Hf1 Ta1 Ti1 Zr1 | 1500.0 | nan | nan | nan | 25.0 | 1500.0 | nan | nan |
| formula | yield_strength | grain_size | experimental_density | hardness | test_temperature | ultimate_tensile_strength | elongation | elongation_plastic |<NEWLINE>|---|---|---|---|---|---|---|---|---|<NEWLINE>| Hf1 Ti1 Zr1 | 773.0 | nan | nan | 211.0 | 25.0 | nan | 17.0 | nan |<NEWLINE>| Hf1 Sc1 Ti1 Zr1 | 1001.0 | nan | nan | 233.0 | 25.0 | nan | 21.9 | nan |<NEWLINE>| Hf1 Ti1 Y1 Zr1 | 554.0 | nan | nan | 241.0 | 25.0 | nan | 17.7 | nan |<NEWLINE>| Hf1 Sc1 Ti1 Y1 Zr1 | 793.0 | nan | nan | 256.0 | 25.0 | nan | 15.7 | nan |
| formula | yield_strength | grain_size | experimental_density | hardness | test_temperature | ultimate_tensile_strength | elongation | elongation_plastic |<NEWLINE>|---|---|---|---|---|---|---|---|---|<NEWLINE>| Hf1 Nb1 Ta1 Ti1 Zr1 | 929.0 | nan | nan | nan | 25.0 | nan | 50.0 | nan |<NEWLINE>| Hf1 Nb1 Ta1 Ti1 Zr1 | 790.0 | nan | nan | nan | 400.0 | nan | 50.0 | nan |<NEWLINE>| Hf1 Nb1 Ta1 Ti1 Zr1 | 675.0 | nan | nan | nan | 600.0 | nan | 50.0 | nan |<NEWLINE>| Hf1 Nb1 Ta1 Ti1 Zr1 | 535.0 | nan | nan | nan | 800.0 | nan | 50.0 | nan |<NEWLINE>| Hf1 Nb1 Ta1 Ti1 Zr1 | 295.0 | nan | nan | nan | 1000.0 | nan | 50.0 | nan |<NEWLINE>| Hf1 Nb1 Ta1 Ti1 Zr1 | 92.0 | nan | nan | nan | 1200.0 | nan | 50.0 | nan |
| formula | yield_strength | grain_size | experimental_density | hardness | test_temperature | ultimate_tensile_strength | elongation | elongation_plastic |<NEWLINE>|---|---|---|---|---|---|---|---|---|<NEWLINE>| Hf1 Nb1 Ta1 Ti1 Zr1 | 1438.0 | nan | nan | nan | 25.0 | nan | nan | nan |<NEWLINE>| Hf1 Nb1 Ta1 Ti1 Zr1 | 1159.0 | nan | nan | nan | 25.0 | nan | nan | nan |<NEWLINE>| Hf1 Nb1 Ta1 Ti1 Zr1 | 1134.0 | nan | nan | nan | 25.0 | nan | nan | nan |<NEWLINE>| Hf1 Nb1 Ta1 Ti1 Zr1 | 1094.0 | nan | nan | nan | 25.0 | nan | nan | nan |<NEWLINE>| Hf1 Nb1 Ta1 Ti1 Zr1 | 1071.0 | nan | nan | nan | 25.0 | nan | nan | nan |<NEWLINE>| Hf1 Nb1 Ta1 Ti1 Zr1 | 1107.0 | 24.4 | nan | nan | 25.0 | nan | nan | nan |<NEWLINE>| Hf1 Nb1 Ta1 Ti1 Zr1 | 1115.0 | 31.3 | nan | nan | 25.0 | nan | nan | nan |<NEWLINE>| Hf1 Nb1 Ta1 Ti1 Zr1 | 1114.0 | 38.4 | nan | nan | 25.0 | nan | nan | nan |<NEWLINE>| Hf1 Nb1 Ta1 Ti1 Zr1 | nan | 50.1 | nan | nan | nan | nan | nan | nan |<NEWLINE>| Hf1 Nb1 Ta1 Ti1 Zr1 | nan | 21.9 | nan | nan | nan | nan | nan | nan |<NEWLINE>| Hf1 Nb1 Ta1 Ti1 Zr1 | nan | 75.5 | nan | nan | nan | nan | nan | nan |
| formula | yield_strength | grain_size | experimental_density | hardness | test_temperature | ultimate_tensile_strength | elongation | elongation_plastic |<NEWLINE>|---|---|---|---|---|---|---|---|---|<NEWLINE>| Co1 Cr1 Mo1 Nb1 | nan | nan | nan | nan | 25.0 | 1419.6 | nan | nan |<NEWLINE>| Co1 Cr1 Mo1 Nb1 Ti1 | nan | nan | nan | nan | 25.0 | 1096.8 | nan | nan |<NEWLINE>| Co1 Cr1 Mo1 Nb1 Ti0.2 | nan | nan | nan | nan | 25.0 | 1905.6 | nan | nan |<NEWLINE>| Co1 Cr1 Mo1 Nb1 Ti0.4 | nan | nan | nan | nan | 25.0 | 1771.3 | nan | nan |<NEWLINE>| Co1 Cr1 Mo1 Nb1 Ti0.5 | nan | nan | nan | nan | 25.0 | 1609.2 | nan | nan |
| formula | yield_strength | grain_size | experimental_density | hardness | test_temperature | ultimate_tensile_strength | elongation | elongation_plastic |<NEWLINE>|---|---|---|---|---|---|---|---|---|<NEWLINE>| Mo1 Nb1 Ti1 V0.25 Zr1 | 1776.0 | nan | nan | nan | 25.0 | 3893.0 | 30.0 | nan |<NEWLINE>| Mo1 Nb1 Ti1 V0.5 Zr1 | 1647.0 | nan | nan | nan | 25.0 | 3307.0 | 28.0 | nan |<NEWLINE>| Mo1 Nb1 Ti1 V0.75 Zr1 | 1708.0 | nan | nan | nan | 25.0 | 3929.0 | 29.0 | nan |<NEWLINE>| Mo1 Nb1 Ti1 V1 Zr1 | 1786.0 | nan | nan | nan | 25.0 | 3828.0 | 26.0 | nan |<NEWLINE>| Mo0.667 Nb0.667 Ti0.667 V1 Zr0.667 | 1735.0 | nan | nan | nan | 25.0 | 3300.0 | 20.0 | nan |<NEWLINE>| Mo0.5 Nb0.5 Ti0.5 V1 Zr0.5 | 1538.0 | nan | nan | nan | 25.0 | 3176.0 | 23.0 | nan |<NEWLINE>| Mo0.333 Nb0.333 Ti0.333 V1 Zr0.333 | 1418.0 | nan | nan | nan | 25.0 | 2508.0 | 24.0 | nan |<NEWLINE>| Mo1 Nb1 Ti1 Zr1 | 1592.0 | nan | nan | nan | 25.0 | 3450.0 | 34.0 | nan |
| formula | yield_strength | grain_size | experimental_density | hardness | test_temperature | ultimate_tensile_strength | elongation | elongation_plastic |<NEWLINE>|---|---|---|---|---|---|---|---|---|<NEWLINE>| Cr1 Mo1 Nb1 Ti1 W1 | 2500.0 | nan | nan | nan | 25.0 | nan | 10.0 | nan |<NEWLINE>| Cr1 Mo1 Nb1 Ti1 W1 | 1260.0 | nan | nan | nan | 25.0 | nan | 4.8 | nan |<NEWLINE>| Cr1 Mo1 Nb1 Ti1 W1 | 1630.0 | nan | nan | nan | 25.0 | nan | 4.85 | nan |<NEWLINE>| Cr1 Mo1 Nb1 Ti1 W1 | 2030.0 | nan | nan | nan | 25.0 | nan | 4.3 | nan |<NEWLINE>| Cr1 Mo1 Nb1 Ti1 W1 | 1920.0 | nan | nan | nan | 25.0 | nan | 5.0 | nan |
| formula | yield_strength | grain_size | experimental_density | hardness | test_temperature | ultimate_tensile_strength | elongation | elongation_plastic |<NEWLINE>|---|---|---|---|---|---|---|---|---|<NEWLINE>| Nb1 Ti1 Zr1 | 1223.0 | nan | nan | 372.0 | 25.0 | nan | 48.0 | nan |<NEWLINE>| Hf1 Nb1 Ti1 Zr1 | 1000.0 | nan | nan | 351.0 | 25.0 | nan | 52.0 | nan |<NEWLINE>| Nb1 Ti1 Zr1 | nan | 300.0 | nan | nan | nan | nan | nan | nan |<NEWLINE>| Hf1 Nb1 Ti1 Zr1 | nan | 50.0 | nan | nan | nan | nan | nan | nan |<NEWLINE>| Nb1 Ti1 Zr1 | 462.0 | nan | nan | nan | 800.0 | nan | 51.0 | nan |<NEWLINE>| Hf1 Nb1 Ti1 Zr1 | 303.0 | nan | nan | nan | 800.0 | nan | 51.0 | nan |<NEWLINE>| Nb1 Ti1 Zr1 | 218.0 | nan | nan | nan | 1000.0 | nan | 51.0 | nan |<NEWLINE>| Hf1 Nb1 Ti1 Zr1 | 154.0 | nan | nan | nan | 1000.0 | nan | 51.0 | nan |
| formula | yield_strength | grain_size | experimental_density | hardness | test_temperature | ultimate_tensile_strength | elongation | elongation_plastic |<NEWLINE>|---|---|---|---|---|---|---|---|---|<NEWLINE>| Hf0.25 Ti1 V0.5 Zr0.5 | 1160.0 | nan | nan | 338.3 | 25.0 | nan | 50.0 | nan |<NEWLINE>| Hf0.25 Ti1 V0.5 Zr0.5 | 405.0 | nan | nan | 338.3 | 600.0 | nan | 50.0 | nan |<NEWLINE>| Hf0.25 Ti1 V0.5 Zr0.5 | 85.0 | nan | nan | 338.3 | 800.0 | nan | 50.0 | nan |<NEWLINE>| Hf0.25 Nb0.125 Ti1 V0.5 Zr0.5 | 1115.0 | nan | nan | 332.4 | 25.0 | nan | 50.0 | nan |<NEWLINE>| Hf0.25 Nb0.25 Ti1 V0.5 Zr0.5 | 1065.0 | nan | nan | 322.5 | 25.0 | nan | 50.0 | nan |<NEWLINE>| Hf0.25 Nb0.25 Ti1 V0.5 Zr0.5 | 718.0 | nan | nan | 322.5 | 600.0 | nan | 50.0 | nan |<NEWLINE>| Hf0.25 Nb0.25 Ti1 V0.5 Zr0.5 | 135.0 | nan | nan | 322.5 | 800.0 | nan | 50.0 | nan |<NEWLINE>| Hf0.25 Nb0.375 Ti1 V0.5 Zr0.5 | 1025.0 | nan | nan | 318.9 | 25.0 | nan | 50.0 | nan |<NEWLINE>| Hf0.25 Nb0.5 Ti1 V0.5 Zr0.5 | 980.0 | nan | nan | 310.4 | 25.0 | nan | 50.0 | nan |<NEWLINE>| Hf0.25 Nb0.5 Ti1 V0.5 Zr0.5 | 859.0 | nan | nan | 310.4 | 600.0 | nan | 50.0 | nan |<NEWLINE>| Hf0.25 Nb0.5 Ti1 V0.5 Zr0.5 | 195.0 | nan | nan | 310.4 | 800.0 | nan | 50.0 | nan |
| formula | yield_strength | grain_size | experimental_density | hardness | test_temperature | ultimate_tensile_strength | elongation | elongation_plastic |<NEWLINE>|---|---|---|---|---|---|---|---|---|<NEWLINE>| Cr1 Fe1 Mo1 Nb1 V1 | 2663.0 | nan | nan | 826.0 | 25.0 | nan | 2.7 | nan |<NEWLINE>| Cr1 Fe1 Mo1 Nb1 Ti1 | 1647.0 | nan | nan | 792.0 | 25.0 | nan | 0.9 | nan |<NEWLINE>| Fe1 Mo1 Nb1 Ti1 V1 | 1707.0 | nan | nan | 699.0 | 25.0 | nan | 1.7 | nan |
| formula | yield_strength | grain_size | experimental_density | hardness | test_temperature | ultimate_tensile_strength | elongation | elongation_plastic |<NEWLINE>|---|---|---|---|---|---|---|---|---|<NEWLINE>| Hf1 Nb1 Ta1 Zr1 | 2310.0 | nan | nan | 571.0 | 25.0 | nan | 0.3 | nan |<NEWLINE>| Hf1 Nb1 Ta1 Zr1 | 2100.0 | nan | nan | 536.0 | 25.0 | 2200.0 | 3.5 | nan |<NEWLINE>| Hf1 Nb1 Ta1 Zr1 | 2020.0 | nan | nan | nan | 25.0 | 2030.0 | 1.7 | nan |<NEWLINE>| Hf1 Nb1 Ta1 Zr1 | 1950.0 | nan | nan | 550.0 | 25.0 | 2010.0 | 2.2 | nan |<NEWLINE>| Hf1 Nb1 Ta1 Zr1 | 1315.0 | nan | nan | 365.0 | 25.0 | 1800.0 | 21.6 | nan |
| formula | yield_strength | grain_size | experimental_density | hardness | test_temperature | ultimate_tensile_strength | elongation | elongation_plastic |<NEWLINE>|---|---|---|---|---|---|---|---|---|<NEWLINE>| Hf1 Nb1 Ta1 Ti1 Zr1 | 940.0 | nan | nan | nan | 25.0 | 1080.0 | nan | nan |
| formula | yield_strength | grain_size | experimental_density | hardness | test_temperature | ultimate_tensile_strength | elongation | elongation_plastic |<NEWLINE>|---|---|---|---|---|---|---|---|---|<NEWLINE>| Nb1 Ta1 Ti1 | 573.0 | nan | nan | nan | 20.0 | nan | nan | nan |<NEWLINE>| Nb1 Ta1 Ti1 | 486.0 | nan | nan | nan | 100.0 | nan | nan | nan |<NEWLINE>| Nb1 Ta1 Ti1 | 378.0 | nan | nan | nan | 200.0 | nan | nan | nan |<NEWLINE>| Nb1 Ta1 Ti1 | 314.0 | nan | nan | nan | 300.0 | nan | nan | nan |<NEWLINE>| Nb1 Ta1 Ti1 | 232.0 | nan | nan | nan | 400.0 | nan | nan | nan |<NEWLINE>| Nb1 Ta1 Ti1 | 222.0 | nan | nan | nan | 600.0 | nan | nan | nan |<NEWLINE>| Nb1 Ta1 Ti1 | 210.0 | nan | nan | nan | 800.0 | nan | nan | nan |<NEWLINE>| Nb1 Ta1 Ti1 | 160.0 | nan | nan | nan | 1000.0 | nan | nan | nan |<NEWLINE>| Al1 Nb1 Ta1 Ti1 | 1152.0 | nan | nan | nan | 20.0 | nan | nan | nan |<NEWLINE>| Al1 Nb1 Ta1 Ti1 | 740.0 | nan | nan | nan | 200.0 | nan | nan | nan |<NEWLINE>| Al1 Nb1 Ta1 Ti1 | 740.0 | nan | nan | nan | 100.0 | nan | nan | nan |<NEWLINE>| Mo1 Nb1 Ta1 Ti1 | 1210.0 | nan | nan | nan | 20.0 | nan | nan | nan |<NEWLINE>| Mo1 Nb1 Ta1 Ti1 | 1071.0 | nan | nan | nan | 60.0 | nan | nan | nan |<NEWLINE>| Mo1 Nb1 Ta1 Ti1 | 1029.0 | nan | nan | nan | 100.0 | nan | nan | nan |<NEWLINE>| Mo1 Nb1 Ta1 Ti1 | 868.0 | nan | nan | nan | 200.0 | nan | nan | nan |<NEWLINE>| Mo1 Nb1 Ta1 Ti1 | 732.0 | nan | nan | nan | 300.0 | nan | nan | nan |<NEWLINE>| Mo1 Nb1 Ta1 Ti1 | 685.0 | nan | nan | nan | 400.0 | nan | nan | nan |<NEWLINE>| Mo1 Nb1 Ta1 Ti1 | 593.0 | nan | nan | nan | 600.0 | nan | nan | nan |<NEWLINE>| Mo1 Nb1 Ta1 Ti1 | 564.0 | nan | nan | nan | 800.0 | nan | nan | nan |<NEWLINE>| Mo1 Nb1 Ta1 Ti1 | 539.0 | nan | nan | nan | 1000.0 | nan | nan | nan |<NEWLINE>| Nb1 Ta1 Ti1 W1 | 1054.0 | nan | nan | nan | 20.0 | nan | nan | nan |<NEWLINE>| Nb1 Ta1 Ti1 W1 | 968.0 | nan | nan | nan | 100.0 | nan | nan | nan |<NEWLINE>| Nb1 Ta1 Ti1 W1 | 869.0 | nan | nan | nan | 200.0 | nan | nan | nan |<NEWLINE>| Nb1 Ta1 Ti1 W1 | 754.0 | nan | nan | nan | 300.0 | nan | nan | nan |<NEWLINE>| Nb1 Ta1 Ti1 W1 | 627.0 | nan | nan | nan | 400.0 | nan | nan | nan |<NEWLINE>| Nb1 Ta1 Ti1 W1 | 596.0 | nan | nan | nan | 600.0 | nan | nan | nan |<NEWLINE>| Nb1 Ta1 Ti1 W1 | 564.0 | nan | nan | nan | 800.0 | nan | nan | nan |<NEWLINE>| Nb1 Ta1 Ti1 W1 | 459.0 | nan | nan | nan | 1000.0 | nan | nan | nan |<NEWLINE>| Hf1 Nb1 Ta1 Ti1 | 860.0 | nan | nan | nan | 20.0 | nan | nan | nan |<NEWLINE>| Hf1 Nb1 Ta1 Ti1 | 834.0 | nan | nan | nan | 20.0 | nan | nan | nan |<NEWLINE>| Hf1 Nb1 Ta1 Ti1 | 610.0 | nan | nan | nan | 200.0 | nan | nan | nan |<NEWLINE>| Hf1 Nb1 Ta1 Ti1 | 473.0 | nan | nan | nan | 600.0 | nan | nan | nan |<NEWLINE>| Cr1 Mo1 Nb1 Ti1 | 1630.0 | nan | nan | nan | 20.0 | nan | nan | nan |<NEWLINE>| Cr1 Mo1 Nb1 Ti1 | 1268.0 | nan | nan | nan | 200.0 | nan | nan | nan |<NEWLINE>| Cr1 Mo1 Nb1 Ti1 | 1115.0 | nan | nan | nan | 400.0 | nan | nan | nan |<NEWLINE>| Cr1 Mo1 Nb1 Ti1 | 1062.0 | nan | nan | nan | 600.0 | nan | nan | nan |<NEWLINE>| Cr1 Mo1 Nb1 Ti1 | 1058.0 | nan | nan | nan | 800.0 | nan | nan | nan |<NEWLINE>| Cr1 Mo1 Ta1 Ti1 | 1795.0 | nan | nan | nan | 20.0 | nan | nan | nan |<NEWLINE>| Cr1 Mo1 Ta1 Ti1 | 1506.0 | nan | nan | nan | 100.0 | nan | nan | nan |<NEWLINE>| Cr1 Mo1 Ta1 Ti1 | 1266.0 | nan | nan | nan | 200.0 | nan | nan | nan |<NEWLINE>| Cr1 Mo1 Ta1 Ti1 | 1183.0 | nan | nan | nan | 300.0 | nan | nan | nan |<NEWLINE>| Cr1 Mo1 Ta1 Ti1 | 1175.0 | nan | nan | nan | 400.0 | nan | nan | nan |<NEWLINE>| Cr1 Mo1 Ta1 Ti1 | 1162.0 | nan | nan | nan | 600.0 | nan | nan | nan |<NEWLINE>| Cr1 Mo1 Ta1 Ti1 | 1162.0 | nan | nan | nan | 800.0 | nan | nan | nan |<NEWLINE>| Cr1 Mo1 Ta1 Ti1 | 1159.0 | nan | nan | nan | 1000.0 | nan | nan | nan |
| formula | yield_strength | grain_size | experimental_density | hardness | test_temperature | ultimate_tensile_strength | elongation | elongation_plastic |<NEWLINE>|---|---|---|---|---|---|---|---|---|<NEWLINE>| Al0.4 Hf0.6 Nb1 Ta1 Ti1 Zr1 | 1841.0 | nan | 9.08 | nan | 23.0 | nan | nan | nan |<NEWLINE>| Al1 Cr1 Mo1 Ti1 | 1100.0 | nan | 5.98 | nan | 23.0 | nan | nan | nan |<NEWLINE>| Al1 Mo1 Nb1 Ti1 | 1100.0 | nan | 6.46 | nan | 23.0 | nan | nan | nan |<NEWLINE>| Hf1 Mo0.5 Nb1 Ti1 V0.5 | 1260.0 | nan | 8.96 | nan | 23.0 | nan | nan | nan |<NEWLINE>| Hf1 Mo1 Nb1 Ta1 Ti1 Zr1 | 1512.0 | nan | 9.93 | nan | 23.0 | nan | nan | nan |<NEWLINE>| Hf1 Mo1 Nb1 Ti1 Zr1 | 1575.0 | nan | 8.68 | nan | 23.0 | nan | nan | nan |<NEWLINE>| Hf1 Mo1 Ta1 Ti1 Zr1 | 1600.0 | nan | 10.18 | nan | 23.0 | nan | nan | nan |<NEWLINE>| Hf1 Nb1 Ta1 Ti1 Zr1 | 929.0 | nan | 9.89 | nan | 23.0 | nan | nan | nan |<NEWLINE>| Mo1 Nb1 Ta1 Ti1 V1 W1 | 1515.0 | nan | 10.91 | nan | 23.0 | nan | nan | nan |<NEWLINE>| Mo1 Nb1 Ta1 Ti1 W1 | 1343.0 | nan | 11.72 | nan | 23.0 | nan | nan | nan |<NEWLINE>| Mo1 Nb1 Ta1 V1 W1 | 1246.0 | nan | 12.29 | nan | 23.0 | nan | nan | nan |<NEWLINE>| Mo1 Nb1 Ta1 W1 | 996.0 | nan | 13.6 | nan | 23.0 | nan | nan | nan |<NEWLINE>| Mo1 Nb1 Ti1 | 1100.0 | nan | 7.67 | nan | 23.0 | nan | nan | nan |<NEWLINE>| Nb1 Ta0.3 Ti1 Zr1 | 882.0 | nan | 7.81 | nan | 23.0 | nan | nan | nan |<NEWLINE>| Nb1 Ti1 Zr1 | 975.0 | nan | 6.63 | nan | 23.0 | nan | nan | nan |<NEWLINE>| Al1 Cr1 Mo1 Nb1 Ti1 | 1010.0 | nan | 6.56 | nan | 23.0 | nan | nan | nan |<NEWLINE>| Al0.24 Nb1 Ti1 V1 Zr1 | 1240.0 | nan | 6.34 | nan | 23.0 | nan | nan | nan |<NEWLINE>| Al1 Mo0.5 Nb1 Ta0.5 Ti1 Zr1 | 2000.0 | nan | 7.14 | nan | 23.0 | nan | nan | nan |<NEWLINE>| Cr1 Nb0.333 Ti0.333 Zr0.333 | 1576.0 | nan | 6.56 | nan | 23.0 | nan | nan | nan |<NEWLINE>| Cr1 Mo0.5 Nb1 Ta0.5 Ti1 Zr1 | 1595.0 | nan | 7.98 | nan | 23.0 | nan | nan | nan |<NEWLINE>| Hf1 Mo0.5 Nb1 Si0.3 Ti1 V0.5 | 1617.0 | nan | 8.46 | nan | 23.0 | nan | nan | nan |<NEWLINE>| Hf1 Mo0.5 Nb1 Si0.5 Ti1 V0.5 | 1787.0 | nan | 8.16 | nan | 23.0 | nan | nan | nan |<NEWLINE>| Hf1 Mo0.5 Nb1 Si0.7 Ti1 V0.5 | 2134.0 | nan | 7.89 | nan | 23.0 | nan | nan | nan |<NEWLINE>| Mo1 Nb1 Ti1 V1 Zr1 | 1706.0 | nan | 7.27 | nan | 23.0 | nan | nan | nan |<NEWLINE>| Nb1 Re0.3 Ti1 Zr1 | 1244.0 | nan | 7.81 | nan | 23.0 | nan | nan | nan |<NEWLINE>| Nb1 Ta1 Ti1 V1 Zr1 | 1395.0 | nan | 8.43 | nan | 23.0 | nan | nan | nan |<NEWLINE>| Al0.4 Hf0.6 Nb1 Ta1 Ti1 Zr1 | 298.0 | nan | 9.08 | nan | 1000.0 | nan | nan | nan |<NEWLINE>| Al1 Cr1 Mo1 Ti1 | 375.0 | nan | 5.98 | nan | 1000.0 | nan | nan | nan |<NEWLINE>| Al1 Mo1 Nb1 Ti1 | 540.0 | nan | 6.46 | nan | 1000.0 | nan | nan | nan |<NEWLINE>| Hf1 Mo0.5 Nb1 Ti1 V0.5 | 368.0 | nan | 8.96 | nan | 1000.0 | nan | nan | nan |<NEWLINE>| Hf1 Mo1 Nb1 Ta1 Ti1 Zr1 | 814.0 | nan | 9.93 | nan | 1000.0 | nan | nan | nan |<NEWLINE>| Hf1 Mo1 Nb1 Ti1 Zr1 | 635.0 | nan | 8.68 | nan | 1000.0 | nan | nan | nan |<NEWLINE>| Hf1 Mo1 Ta1 Ti1 Zr1 | 855.0 | nan | 10.18 | nan | 1000.0 | nan | nan | nan |<NEWLINE>| Hf1 Nb1 Ta1 Ti1 Zr1 | 295.0 | nan | 9.89 | nan | 1000.0 | nan | nan | nan |<NEWLINE>| Mo1 Nb1 Ta1 Ti1 V1 W1 | 753.0 | nan | 10.91 | nan | 1000.0 | nan | nan | nan |<NEWLINE>| Mo1 Nb1 Ta1 Ti1 W1 | 620.0 | nan | 11.72 | nan | 1000.0 | nan | nan | nan |<NEWLINE>| Mo1 Nb1 Ta1 V1 W1 | 842.0 | nan | 12.29 | nan | 1000.0 | nan | nan | nan |<NEWLINE>| Mo1 Nb1 Ta1 W1 | 548.0 | nan | 13.6 | nan | 1000.0 | nan | nan | nan |<NEWLINE>| Mo1 Nb1 Ti1 | 504.0 | nan | 7.67 | nan | 1000.0 | nan | nan | nan |<NEWLINE>| Nb1 Ta0.3 Ti1 Zr1 | 274.0 | nan | 7.81 | nan | 1000.0 | nan | nan | nan |<NEWLINE>| Nb1 Ti1 Zr1 | 141.0 | nan | 6.63 | nan | 1000.0 | nan | nan | nan |<NEWLINE>| Al1 Cr1 Mo1 Nb1 Ti1 | 550.0 | nan | 6.56 | nan | 1000.0 | nan | nan | nan |<NEWLINE>| Al0.24 Nb1 Ti1 V1 Zr1 | 82.0 | nan | 6.34 | nan | 1000.0 | nan | nan | nan |<NEWLINE>| Al1 Mo0.5 Nb1 Ta0.5 Ti1 Zr1 | 745.0 | nan | 7.14 | nan | 1000.0 | nan | nan | nan |<NEWLINE>| Cr1 Nb0.333 Ti0.333 Zr0.333 | 139.0 | nan | 6.56 | nan | 1000.0 | nan | nan | nan |<NEWLINE>| Cr1 Mo0.5 Nb1 Ta0.5 Ti1 Zr1 | 546.0 | nan | 7.98 | nan | 1000.0 | nan | nan | nan |<NEWLINE>| Hf1 Mo0.5 Nb1 Si0.3 Ti1 V0.5 | 398.0 | nan | 8.46 | nan | 1000.0 | nan | nan | nan |<NEWLINE>| Hf1 Mo0.5 Nb1 Si0.5 Ti1 V0.5 | 614.0 | nan | 8.16 | nan | 1000.0 | nan | nan | nan |<NEWLINE>| Hf1 Mo0.5 Nb1 Si0.7 Ti1 V0.5 | 673.0 | nan | 7.89 | nan | 1000.0 | nan | nan | nan |<NEWLINE>| Mo1 Nb1 Ti1 V1 Zr1 | 467.0 | nan | 7.27 | nan | 1000.0 | nan | nan | nan |<NEWLINE>| Nb1 Re0.3 Ti1 Zr1 | 323.0 | nan | 7.81 | nan | 1000.0 | nan | nan | nan |<NEWLINE>| Nb1 Ta1 Ti1 V1 Zr1 | 190.0 | nan | 8.43 | nan | 1000.0 | nan | nan | nan |<NEWLINE>| Al0.4 Hf0.6 Nb1 Ta1 Ti1 Zr1 | 89.0 | nan | 9.08 | nan | 1200.0 | nan | nan | nan |<NEWLINE>| Al1 Cr1 Mo1 Ti1 | 100.0 | nan | 5.98 | nan | 1200.0 | nan | nan | nan |<NEWLINE>| Al1 Mo1 Nb1 Ti1 | 200.0 | nan | 6.46 | nan | 1200.0 | nan | nan | nan |<NEWLINE>| Hf1 Mo0.5 Nb1 Ti1 V0.5 | 60.0 | nan | 8.96 | nan | 1200.0 | nan | nan | nan |<NEWLINE>| Hf1 Mo1 Nb1 Ta1 Ti1 Zr1 | 556.0 | nan | 9.93 | nan | 1200.0 | nan | nan | nan |<NEWLINE>| Hf1 Mo1 Nb1 Ti1 Zr1 | 187.0 | nan | 8.68 | nan | 1200.0 | nan | nan | nan |<NEWLINE>| Hf1 Mo1 Ta1 Ti1 Zr1 | 404.0 | nan | 10.18 | nan | 1200.0 | nan | nan | nan |<NEWLINE>| Hf1 Nb1 Ta1 Ti1 Zr1 | 92.0 | nan | 9.89 | nan | 1200.0 | nan | nan | nan |<NEWLINE>| Mo1 Nb1 Ta1 Ti1 V1 W1 | 659.0 | nan | 10.91 | nan | 1200.0 | nan | nan | nan |<NEWLINE>| Mo1 Nb1 Ta1 Ti1 W1 | 586.0 | nan | 11.72 | nan | 1200.0 | nan | nan | nan |<NEWLINE>| Mo1 Nb1 Ta1 V1 W1 | 735.0 | nan | 12.29 | nan | 1200.0 | nan | nan | nan |<NEWLINE>| Mo1 Nb1 Ta1 W1 | 506.0 | nan | 13.6 | nan | 1200.0 | nan | nan | nan |<NEWLINE>| Mo1 Nb1 Ti1 | 324.0 | nan | 7.67 | nan | 1200.0 | nan | nan | nan |<NEWLINE>| Nb1 Ta0.3 Ti1 Zr1 | 102.0 | nan | 7.81 | nan | 1200.0 | nan | nan | nan |<NEWLINE>| Nb1 Ti1 Zr1 | 61.0 | nan | 6.63 | nan | 1200.0 | nan | nan | nan |<NEWLINE>| Al1 Cr1 Mo1 Nb1 Ti1 | 105.0 | nan | 6.56 | nan | 1200.0 | nan | nan | nan |<NEWLINE>| Al0.24 Nb1 Ti1 V1 Zr1 | 24.0 | nan | 6.34 | nan | 1200.0 | nan | nan | nan |<NEWLINE>| Al1 Mo0.5 Nb1 Ta0.5 Ti1 Zr1 | 250.0 | nan | 7.14 | nan | 1200.0 | nan | nan | nan |<NEWLINE>| Cr1 Nb0.333 Ti0.333 Zr0.333 | 32.0 | nan | 6.56 | nan | 1200.0 | nan | nan | nan |<NEWLINE>| Cr1 Mo0.5 Nb1 Ta0.5 Ti1 Zr1 | 170.0 | nan | 7.98 | nan | 1200.0 | nan | nan | nan |<NEWLINE>| Hf1 Mo0.5 Nb1 Si0.3 Ti1 V0.5 | 166.0 | nan | 8.46 | nan | 1200.0 | nan | nan | nan |<NEWLINE>| Hf1 Mo0.5 Nb1 Si0.5 Ti1 V0.5 | 188.0 | nan | 8.16 | nan | 1200.0 | nan | nan | nan |<NEWLINE>| Hf1 Mo0.5 Nb1 Si0.7 Ti1 V0.5 | 235.0 | nan | 7.89 | nan | 1200.0 | nan | nan | nan |<NEWLINE>| Mo1 Nb1 Ti1 V1 Zr1 | 116.0 | nan | 7.27 | nan | 1200.0 | nan | nan | nan |<NEWLINE>| Nb1 Re0.3 Ti1 Zr1 | 89.0 | nan | 7.81 | nan | 1200.0 | nan | nan | nan |<NEWLINE>| Nb1 Ta1 Ti1 V1 Zr1 | 78.0 | nan | 8.43 | nan | 1200.0 | nan | nan | nan |
| formula | yield_strength | grain_size | experimental_density | hardness | test_temperature | ultimate_tensile_strength | elongation | elongation_plastic |<NEWLINE>|---|---|---|---|---|---|---|---|---|<NEWLINE>| Cr1 Hf1 Nb1 Ti1 Zr1 | 1457.0 | nan | nan | nan | 25.0 | 1908.0 | nan | nan |<NEWLINE>| Cr1 Hf1 Nb1 Ti1 Zr1 | 1420.0 | nan | nan | nan | 25.0 | 1885.0 | 4.2 | nan |<NEWLINE>| Cr1 Hf1 Nb1 Ti1 Zr1 | 1328.0 | nan | nan | nan | 25.0 | 1884.0 | nan | nan |<NEWLINE>| Cr1 Hf1 Nb1 Ti1 Zr1 | 1322.0 | nan | nan | nan | 25.0 | 1726.0 | nan | nan |<NEWLINE>| Cr1 Hf1 Nb1 Ti1 Zr1 | 1375.0 | nan | nan | nan | 25.0 | 2130.0 | 3.0 | nan |<NEWLINE>| Hf1 Nb1 Ti1 V1 Zr1 | 1157.0 | nan | nan | nan | 25.0 | 1468.0 | nan | nan |<NEWLINE>| Hf1 Nb1 Ti1 V1 Zr1 | 1253.0 | nan | nan | nan | 25.0 | 1393.0 | nan | nan |<NEWLINE>| Hf1 Nb1 Ti1 V1 Zr1 | 1140.0 | nan | nan | nan | 25.0 | 1463.0 | nan | nan |<NEWLINE>| Hf1 Nb1 Ti1 V1 Zr1 | 1120.0 | nan | nan | nan | 25.0 | 1376.0 | 30.0 | nan |<NEWLINE>| Hf1 Nb1 Ti1 V1 Zr1 | 1170.0 | nan | nan | nan | 25.0 | 1463.0 | 29.6 | nan |
| formula | yield_strength | grain_size | experimental_density | hardness | test_temperature | ultimate_tensile_strength | elongation | elongation_plastic |<NEWLINE>|---|---|---|---|---|---|---|---|---|<NEWLINE>| Cr0.286 Mo0.476 Nb1 Ta0.024 Ti0.31 V0.286 | 2680.0 | 0.075 | 8.02 | 741.0 | 25.0 | nan | nan | nan |
| formula | yield_strength | grain_size | experimental_density | hardness | test_temperature | ultimate_tensile_strength | elongation | elongation_plastic |<NEWLINE>|---|---|---|---|---|---|---|---|---|<NEWLINE>| Mo1 Nb1 Ta1 V1 W1 | 1246.0 | 80.0 | nan | 536.0 | 25.0 | 1270.0 | 2.0 | nan |<NEWLINE>| Mo1 Nb1 Ta1 V1 W1 | 862.0 | nan | nan | nan | 600.0 | nan | 13.0 | nan |<NEWLINE>| Mo1 Nb1 Ta1 V1 W1 | 846.0 | nan | nan | nan | 800.0 | nan | 17.0 | nan |<NEWLINE>| Mo1 Nb1 Ta1 V1 W1 | 842.0 | nan | nan | nan | 1000.0 | nan | 19.0 | nan |<NEWLINE>| Mo1 Nb1 Ta1 V1 W1 | 735.0 | nan | nan | nan | 1200.0 | nan | 7.5 | nan |<NEWLINE>| Mo1 Nb1 Ta1 V1 W1 | 656.0 | nan | nan | nan | 1400.0 | nan | 40.0 | nan |<NEWLINE>| Mo1 Nb1 Ta1 V1 W1 | 477.0 | nan | nan | nan | 1600.0 | nan | 40.0 | nan |<NEWLINE>| Mo1 Nb1 Ta1 W1 | 1058.0 | 200.0 | nan | 454.0 | 25.0 | 1211.0 | 2.0 | nan |<NEWLINE>| Mo1 Nb1 Ta1 W1 | 561.0 | nan | nan | nan | 600.0 | nan | 40.0 | nan |<NEWLINE>| Mo1 Nb1 Ta1 W1 | 552.0 | nan | nan | nan | 800.0 | nan | 40.0 | nan |<NEWLINE>| Mo1 Nb1 Ta1 W1 | 548.0 | nan | nan | nan | 1000.0 | nan | 40.0 | nan |<NEWLINE>| Mo1 Nb1 Ta1 W1 | 506.0 | nan | nan | nan | 1200.0 | nan | 40.0 | nan |<NEWLINE>| Mo1 Nb1 Ta1 W1 | 421.0 | nan | nan | nan | 1400.0 | nan | 40.0 | nan |<NEWLINE>| Mo1 Nb1 Ta1 W1 | 405.0 | nan | nan | nan | 1600.0 | nan | 40.0 | nan |
| formula | yield_strength | grain_size | experimental_density | hardness | test_temperature | ultimate_tensile_strength | elongation | elongation_plastic |<NEWLINE>|---|---|---|---|---|---|---|---|---|<NEWLINE>| Hf1 Mo1 Nb1 Ta1 Ti1 Zr1 | 1512.0 | nan | nan | 505.0 | 25.0 | nan | 12.0 | nan |<NEWLINE>| Hf1 Mo1 Nb1 Ta1 Ti1 Zr1 | 1007.0 | nan | nan | nan | 800.0 | nan | 23.0 | nan |<NEWLINE>| Hf1 Mo1 Nb1 Ta1 Ti1 Zr1 | 814.0 | nan | nan | nan | 1000.0 | nan | 30.0 | nan |<NEWLINE>| Hf1 Mo1 Nb1 Ta1 Ti1 Zr1 | 556.0 | nan | nan | nan | 1200.0 | nan | 30.0 | nan |<NEWLINE>| Hf1 Mo1 Ta1 Ti1 Zr1 | 1600.0 | nan | nan | 542.0 | 25.0 | 1743.0 | 4.0 | nan |<NEWLINE>| Hf1 Mo1 Ta1 Ti1 Zr1 | 1045.0 | nan | nan | nan | 800.0 | 1446.0 | 19.0 | nan |<NEWLINE>| Hf1 Mo1 Ta1 Ti1 Zr1 | 855.0 | nan | nan | nan | 1000.0 | nan | 30.0 | nan |<NEWLINE>| Hf1 Mo1 Ta1 Ti1 Zr1 | 404.0 | nan | nan | nan | 1200.0 | nan | 30.0 | nan |
| formula | yield_strength | grain_size | experimental_density | hardness | test_temperature | ultimate_tensile_strength | elongation | elongation_plastic |<NEWLINE>|---|---|---|---|---|---|---|---|---|<NEWLINE>| Hf1 Mo1 Nb1 Ti1 Zr1 | 1719.0 | nan | 8.68 | nan | 25.0 | nan | nan | nan |
| formula | yield_strength | grain_size | experimental_density | hardness | test_temperature | ultimate_tensile_strength | elongation | elongation_plastic |<NEWLINE>|---|---|---|---|---|---|---|---|---|<NEWLINE>| Mo1 Nb1 Ta1 Ti1 V1 W1 | 973.0 | nan | nan | nan | 600.0 | 1590.0 | nan | nan |<NEWLINE>| Mo1 Nb1 Ta1 Ti1 V1 W1 | 791.3 | nan | nan | nan | 800.0 | 1180.0 | nan | nan |<NEWLINE>| Mo1 Nb1 Ta1 Ti1 V1 W1 | 752.8 | nan | nan | nan | 1000.0 | 1105.0 | nan | nan |<NEWLINE>| Mo1 Nb1 Ta1 Ti1 V1 W1 | 659.0 | nan | nan | nan | 1200.0 | 696.0 | nan | nan |<NEWLINE>| Mo1 Nb1 Ta1 Ti1 V1 W1 | 1515.0 | nan | nan | nan | 25.0 | 2135.0 | nan | nan |<NEWLINE>| Mo1 Nb1 Ta1 Ti1 W1 | 689.0 | nan | nan | nan | 600.0 | 1681.0 | nan | nan |<NEWLINE>| Mo1 Nb1 Ta1 Ti1 W1 | 674.0 | nan | nan | nan | 800.0 | 1618.0 | nan | nan |<NEWLINE>| Mo1 Nb1 Ta1 Ti1 W1 | 620.0 | nan | nan | nan | 1000.0 | 1426.0 | nan | nan |<NEWLINE>| Mo1 Nb1 Ta1 Ti1 W1 | 586.0 | nan | nan | nan | 1200.0 | 814.0 | nan | nan |<NEWLINE>| Mo1 Nb1 Ta1 Ti1 W1 | 1343.0 | nan | nan | nan | 25.0 | 2005.0 | nan | nan |
| formula | yield_strength | grain_size | experimental_density | hardness | test_temperature | ultimate_tensile_strength | elongation | elongation_plastic |<NEWLINE>|---|---|---|---|---|---|---|---|---|<NEWLINE>| Hf1 Nb1 Ti1 Zr1 | nan | nan | nan | nan | nan | nan | nan | nan |
| formula | yield_strength | grain_size | experimental_density | hardness | test_temperature | ultimate_tensile_strength | elongation | elongation_plastic |<NEWLINE>|---|---|---|---|---|---|---|---|---|<NEWLINE>| Al0.3 Hf1 Nb1 Ta1 Ti1 Zr1 | 1188.0 | 105.0 | nan | 353.0 | 25.0 | nan | 50.0 | nan |<NEWLINE>| Al0.5 Hf1 Nb1 Ta1 Ti1 Zr1 | 1302.0 | 86.0 | nan | 396.0 | 25.0 | nan | 46.0 | nan |<NEWLINE>| Al0.75 Hf1 Nb1 Ta1 Ti1 Zr1 | 1415.0 | 89.0 | nan | 427.0 | 25.0 | 2050.0 | 30.0 | nan |<NEWLINE>| Al1 Hf1 Nb1 Ta1 Ti1 Zr1 | 1489.0 | 92.0 | nan | 441.0 | 25.0 | 1900.0 | 21.0 | nan |<NEWLINE>| Hf1 Nb1 Ta1 Ti1 Zr1 | 1073.0 | 120.0 | nan | 295.0 | 25.0 | nan | 50.0 | nan |
| formula | yield_strength | grain_size | experimental_density | hardness | test_temperature | ultimate_tensile_strength | elongation | elongation_plastic |<NEWLINE>|---|---|---|---|---|---|---|---|---|<NEWLINE>| Hf1 Nb1 Ta1 Ti1 Zr1 | 1202.0 | nan | nan | 366.0 | 25.0 | 1295.0 | 4.7 | nan |<NEWLINE>| Hf1 Nb1 Ta1 Ti1 Zr1 | 1303.0 | nan | nan | nan | 25.0 | 1334.0 | nan | nan |<NEWLINE>| Hf1 Nb1 Ta1 Ti1 Zr1 | 1145.0 | nan | nan | 351.0 | 25.0 | 1262.0 | 9.7 | nan |
| formula | yield_strength | grain_size | experimental_density | hardness | test_temperature | ultimate_tensile_strength | elongation | elongation_plastic |<NEWLINE>|---|---|---|---|---|---|---|---|---|<NEWLINE>| Hf0.5 Mo0.5 Nb1 Si0.1 Ti1 Zr1 | 1350.0 | nan | nan | 442.0 | 25.0 | 2150.0 | nan | 28.0 |<NEWLINE>| Hf0.5 Mo0.5 Nb1 Si0.3 Ti1 Zr1 | 1370.0 | nan | nan | 494.0 | 25.0 | 1950.0 | nan | 23.0 |<NEWLINE>| Hf0.5 Mo0.5 Nb1 Si0.5 Ti1 Zr1 | 1600.0 | nan | nan | 524.0 | 25.0 | 1900.0 | nan | 23.0 |<NEWLINE>| Hf0.5 Mo0.5 Nb1 Si0.7 Ti1 Zr1 | 1550.0 | nan | nan | 580.0 | 25.0 | 1900.0 | nan | 12.0 |<NEWLINE>| Hf0.5 Mo0.5 Nb1 Si0.9 Ti1 Zr1 | 1650.0 | nan | nan | 640.0 | 25.0 | 2000.0 | nan | 9.0 |<NEWLINE>| Hf0.5 Mo0.5 Nb1 Ti1 Zr1 | 1150.0 | nan | nan | 400.0 | 25.0 | 1500.0 | nan | 25.0 |
| formula | yield_strength | grain_size | experimental_density | hardness | test_temperature | ultimate_tensile_strength | elongation | elongation_plastic |<NEWLINE>|---|---|---|---|---|---|---|---|---|<NEWLINE>| Hf1 Mo0.5 Nb1 Si0.3 Ti1 V0.5 | 398.0 | nan | nan | nan | 1000.0 | 430.0 | nan | nan |<NEWLINE>| Hf1 Mo0.5 Nb1 Si0.3 Ti1 V0.5 | 1617.0 | nan | nan | nan | 25.0 | 2016.0 | nan | nan |<NEWLINE>| Hf1 Mo0.5 Nb1 Si0.3 Ti1 V0.5 | 166.0 | nan | nan | nan | 1200.0 | 187.0 | nan | nan |<NEWLINE>| Hf1 Mo0.5 Nb1 Si0.5 Ti1 V0.5 | 614.0 | nan | nan | nan | 1000.0 | 696.0 | nan | nan |<NEWLINE>| Hf1 Mo0.5 Nb1 Si0.5 Ti1 V0.5 | 1787.0 | nan | nan | nan | 25.0 | 2052.0 | nan | nan |<NEWLINE>| Hf1 Mo0.5 Nb1 Si0.5 Ti1 V0.5 | 188.0 | nan | nan | nan | 1200.0 | 219.0 | nan | nan |<NEWLINE>| Hf1 Mo0.5 Nb1 Si0.7 Ti1 V0.5 | 673.0 | nan | nan | nan | 1000.0 | 741.0 | nan | nan |<NEWLINE>| Hf1 Mo0.5 Nb1 Si0.7 Ti1 V0.5 | 2134.0 | nan | nan | nan | 25.0 | 2242.0 | nan | nan |<NEWLINE>| Hf1 Mo0.5 Nb1 Si0.7 Ti1 V0.5 | 235.0 | nan | nan | nan | 1200.0 | 268.0 | nan | nan |<NEWLINE>| Hf1 Mo0.5 Nb1 Ti1 V0.5 | 368.0 | nan | nan | nan | 1000.0 | 394.0 | nan | nan |<NEWLINE>| Hf1 Mo0.5 Nb1 Ti1 V0.5 | 60.0 | nan | nan | nan | 1200.0 | nan | nan | nan |<NEWLINE>| Hf1 Mo0.5 Nb1 Ti1 V0.5 | 1260.0 | nan | nan | nan | 25.0 | nan | nan | nan |
| formula | yield_strength | grain_size | experimental_density | hardness | test_temperature | ultimate_tensile_strength | elongation | elongation_plastic |<NEWLINE>|---|---|---|---|---|---|---|---|---|<NEWLINE>| Mo1 Nb1 Ta1 Ti1 V1 | 1400.0 | nan | nan | nan | 25.0 | 2450.0 | nan | nan |
| formula | yield_strength | grain_size | experimental_density | hardness | test_temperature | ultimate_tensile_strength | elongation | elongation_plastic |<NEWLINE>|---|---|---|---|---|---|---|---|---|<NEWLINE>| Nb1 Ta1 Ti1 V1 | 1108.0 | 24.0 | nan | 427.9 | 25.0 | nan | 28.3 | nan |<NEWLINE>| Nb1 Ta1 Ti1 V1 | 1308.0 | 30.0 | nan | 444.3 | 25.0 | nan | 27.9 | nan |<NEWLINE>| Nb1 Ta1 Ti1 V1 | 1373.0 | 38.0 | nan | 510.9 | 25.0 | nan | 29.5 | nan |
| formula | yield_strength | grain_size | experimental_density | hardness | test_temperature | ultimate_tensile_strength | elongation | elongation_plastic |<NEWLINE>|---|---|---|---|---|---|---|---|---|<NEWLINE>| Mo1 Nb1 Re0.5 W1 | 896.0 | nan | nan | 473.0 | 25.0 | nan | 10.4 | 7.08 |<NEWLINE>| C0.2 Mo1 Nb1 Re0.5 Ta0.2 W1 | 1074.0 | nan | nan | 510.0 | 25.0 | nan | 12.1 | 8.33 |<NEWLINE>| C0.4 Mo1 Nb1 Re0.5 Ta0.4 W1 | 1144.0 | nan | nan | 558.0 | 25.0 | nan | 12.7 | 8.81 |<NEWLINE>| C0.5 Mo1 Nb1 Re0.5 Ta0.5 W1 | 1202.0 | nan | nan | 583.0 | 25.0 | nan | 14.2 | 10.25 |<NEWLINE>| C0.6 Mo1 Nb1 Re0.5 Ta0.6 W1 | 1241.0 | nan | nan | 615.0 | 25.0 | nan | 13.8 | 9.64 |
| formula | yield_strength | grain_size | experimental_density | hardness | test_temperature | ultimate_tensile_strength | elongation | elongation_plastic |<NEWLINE>|---|---|---|---|---|---|---|---|---|<NEWLINE>| Hf1 Nb1 Ta1 Ti1 Zr1 | nan | 60.0 | nan | nan | 20.0 | nan | nan | nan |<NEWLINE>| Hf1 Nb1 Ta1 Ti1 Zr1 | nan | nan | nan | nan | 40.0 | nan | nan | nan |<NEWLINE>| Hf1 Nb1 Ta1 Ti1 Zr1 | nan | nan | nan | nan | 60.0 | nan | nan | nan |<NEWLINE>| Hf1 Nb1 Ta1 Ti1 Zr1 | nan | nan | nan | nan | 80.0 | nan | nan | nan |<NEWLINE>| Hf1 Nb1 Ta1 Ti1 Zr1 | nan | nan | nan | nan | 100.0 | nan | nan | nan |<NEWLINE>| Hf1 Nb1 Ta1 Ti1 Zr1 | nan | nan | nan | nan | 120.0 | nan | nan | nan |<NEWLINE>| Hf1 Nb1 Ta1 Ti1 Zr1 | nan | nan | nan | nan | 140.0 | nan | nan | nan |<NEWLINE>| Hf1 Nb1 Ta1 Ti1 Zr1 | nan | nan | nan | nan | 160.0 | nan | nan | nan |<NEWLINE>| Hf1 Nb1 Ta1 Ti1 Zr1 | nan | nan | nan | nan | 180.0 | nan | nan | nan |<NEWLINE>| Hf1 Nb1 Ta1 Ti1 Zr1 | nan | nan | nan | nan | 200.0 | nan | nan | nan |<NEWLINE>| Hf1 Nb1 Ta1 Ti1 Zr1 | nan | nan | nan | nan | 220.0 | nan | nan | nan |<NEWLINE>| Hf1 Nb1 Ta1 Ti1 Zr1 | nan | nan | nan | nan | 240.0 | nan | nan | nan |<NEWLINE>| Hf1 Nb1 Ta1 Ti1 Zr1 | nan | nan | nan | nan | 260.0 | nan | nan | nan |<NEWLINE>| Hf1 Nb1 Ta1 Ti1 Zr1 | nan | nan | nan | nan | 280.0 | nan | nan | nan |<NEWLINE>| Hf1 Nb1 Ta1 Ti1 Zr1 | nan | nan | nan | nan | 300.0 | nan | nan | nan |<NEWLINE>| Hf1 Nb1 Ta1 Ti1 Zr1 | nan | nan | nan | nan | 320.0 | nan | nan | nan |<NEWLINE>| Hf1 Nb1 Ta1 Ti1 Zr1 | nan | nan | nan | nan | 340.0 | nan | nan | nan |<NEWLINE>| Hf1 Nb1 Ta1 Ti1 Zr1 | nan | nan | nan | nan | 360.0 | nan | nan | nan |<NEWLINE>| Hf1 Nb1 Ta1 Ti1 Zr1 | nan | nan | nan | nan | 380.0 | nan | nan | nan |<NEWLINE>| Hf1 Nb1 Ta1 Ti1 Zr1 | nan | nan | nan | nan | 400.0 | nan | nan | nan |<NEWLINE>| Hf1 Nb1 Ta1 Ti1 Zr1 | nan | nan | nan | nan | 420.0 | nan | nan | nan |<NEWLINE>| Hf1 Nb1 Ta1 Ti1 Zr1 | nan | nan | nan | nan | 440.0 | nan | nan | nan |<NEWLINE>| Hf1 Nb1 Ta1 Ti1 Zr1 | nan | nan | nan | nan | 460.0 | nan | nan | nan |<NEWLINE>| Hf1 Nb1 Ta1 Ti1 Zr1 | nan | nan | nan | nan | 480.0 | nan | nan | nan |<NEWLINE>| Hf1 Nb1 Ta1 Ti1 Zr1 | nan | nan | nan | nan | 500.0 | nan | nan | nan |<NEWLINE>| Hf1 Nb1 Ta1 Ti1 Zr1 | nan | nan | nan | nan | 520.0 | nan | nan | nan |<NEWLINE>| Hf1 Nb1 Ta1 Ti1 Zr1 | nan | nan | nan | nan | 540.0 | nan | nan | nan |<NEWLINE>| Hf1 Nb1 Ta1 Ti1 Zr1 | nan | nan | nan | nan | 560.0 | nan | nan | nan |<NEWLINE>| Hf1 Nb1 Ta1 Ti1 Zr1 | nan | nan | nan | nan | 580.0 | nan | nan | nan |<NEWLINE>| Hf1 Nb1 Ta1 Ti1 Zr1 | nan | nan | nan | nan | 600.0 | nan | nan | nan |<NEWLINE>| Hf1 Nb1 Ta1 Ti1 Zr1 | nan | nan | nan | nan | 620.0 | nan | nan | nan |<NEWLINE>| Hf1 Nb1 Ta1 Ti1 Zr1 | nan | nan | nan | nan | 640.0 | nan | nan | nan |<NEWLINE>| Hf1 Nb1 Ta1 Ti1 Zr1 | nan | nan | nan | nan | 660.0 | nan | nan | nan |<NEWLINE>| Hf1 Nb1 Ta1 Ti1 Zr1 | nan | nan | nan | nan | 680.0 | nan | nan | nan |<NEWLINE>| Hf1 Nb1 Ta1 Ti1 Zr1 | nan | nan | nan | nan | 700.0 | nan | nan | nan |<NEWLINE>| Hf1 Nb1 Ta1 Ti1 Zr1 | nan | nan | nan | nan | 720.0 | nan | nan | nan |<NEWLINE>| Hf1 Nb1 Ta1 Ti1 Zr1 | nan | nan | nan | nan | 740.0 | nan | nan | nan |<NEWLINE>| Hf1 Nb1 Ta1 Ti1 Zr1 | nan | nan | nan | nan | 760.0 | nan | nan | nan |<NEWLINE>| Hf1 Nb1 Ta1 Ti1 Zr1 | nan | nan | nan | nan | 780.0 | nan | nan | nan |<NEWLINE>| Hf1 Nb1 Ta1 Ti1 Zr1 | nan | nan | nan | nan | 800.0 | nan | nan | nan |<NEWLINE>| Hf1 Nb1 Ta1 Ti1 Zr1 | nan | nan | nan | nan | 820.0 | nan | nan | nan |<NEWLINE>| Hf1 Nb1 Ta1 Ti1 Zr1 | nan | nan | nan | nan | 840.0 | nan | nan | nan |
| formula | yield_strength | grain_size | experimental_density | hardness | test_temperature | ultimate_tensile_strength | elongation | elongation_plastic |<NEWLINE>|---|---|---|---|---|---|---|---|---|<NEWLINE>| Hf1 Nb1 Ta1 Ti1 W1 Zr1 | 1550.0 | 29.4 | nan | nan | 25.0 | nan | 26.3 | nan |<NEWLINE>| Hf1 Mo1 Nb1 Ta1 Ti1 W1 Zr1 | 1637.0 | 31.7 | nan | nan | 25.0 | nan | 15.5 | nan |<NEWLINE>| Hf1 Nb1 Ta1 Ti1 W1 Zr1 | 577.0 | nan | nan | nan | 800.0 | nan | 35.0 | nan |<NEWLINE>| Hf1 Mo1 Nb1 Ta1 Ti1 W1 Zr1 | 1065.0 | nan | nan | nan | 800.0 | nan | 35.0 | nan |<NEWLINE>| Hf1 Nb1 Ta1 Ti1 W1 Zr1 | 409.0 | nan | nan | nan | 1000.0 | nan | 35.0 | nan |<NEWLINE>| Hf1 Mo1 Nb1 Ta1 Ti1 W1 Zr1 | 736.0 | nan | nan | nan | 1000.0 | nan | 35.0 | nan |<NEWLINE>| Hf1 Nb1 Ta1 Ti1 W1 Zr1 | 345.0 | nan | nan | nan | 1200.0 | nan | 35.0 | nan |<NEWLINE>| Hf1 Mo1 Nb1 Ta1 Ti1 W1 Zr1 | 703.0 | nan | nan | nan | 1200.0 | nan | 35.0 | nan |
| formula | yield_strength | grain_size | experimental_density | hardness | test_temperature | ultimate_tensile_strength | elongation | elongation_plastic |<NEWLINE>|---|---|---|---|---|---|---|---|---|<NEWLINE>| Hf1 Nb1 Ta1 Ti1 Zr1 | 890.0 | nan | nan | nan | 25.0 | nan | nan | nan |
| formula | yield_strength | grain_size | experimental_density | hardness | test_temperature | ultimate_tensile_strength | elongation | elongation_plastic |<NEWLINE>|---|---|---|---|---|---|---|---|---|<NEWLINE>| Hf1 Nb1 Ta1 Ti1 Zr1 | nan | nan | nan | nan | nan | nan | nan | nan |
| formula | yield_strength | grain_size | experimental_density | hardness | test_temperature | ultimate_tensile_strength | elongation | elongation_plastic |<NEWLINE>|---|---|---|---|---|---|---|---|---|<NEWLINE>| Cr1 Ta1 Ti0.17 V1 W1 | 2034.0 | nan | nan | 715.0 | 25.0 | nan | 1.5 | nan |<NEWLINE>| Cr1 Ta1 Ti0.17 V1 W1 | 750.0 | nan | nan | nan | 1200.0 | nan | 1.5 | nan |<NEWLINE>| Cr1 Ta1 Ti0.3 V1 W1 | 2050.0 | nan | nan | 780.0 | 25.0 | nan | 1.5 | nan |<NEWLINE>| Cr1 Ta1 Ti0.3 V1 W1 | 586.0 | nan | nan | nan | 1200.0 | nan | 1.5 | nan |<NEWLINE>| Cr1 Ta1 V1 W1 | 2327.0 | nan | nan | 715.0 | 25.0 | nan | 1.5 | nan |<NEWLINE>| Cr1 Ta1 V1 W1 | 979.0 | nan | nan | nan | 1200.0 | nan | 1.5 | nan |
| formula | yield_strength | grain_size | experimental_density | hardness | test_temperature | ultimate_tensile_strength | elongation | elongation_plastic |<NEWLINE>|---|---|---|---|---|---|---|---|---|<NEWLINE>| Hf1 Mo1 Nb1 Ti1 Zr1 | 1575.0 | nan | nan | nan | 25.0 | 1640.0 | 9.0 | nan |<NEWLINE>| Hf1 Mo1 Nb1 Ti1 Zr1 | 825.0 | nan | nan | nan | 800.0 | 1095.0 | 50.0 | nan |<NEWLINE>| Hf1 Mo1 Nb1 Ti1 Zr1 | 635.0 | nan | nan | nan | 1000.0 | 654.0 | 50.0 | nan |<NEWLINE>| Hf1 Mo1 Nb1 Ti1 Zr1 | 187.0 | nan | nan | nan | 1200.0 | 194.0 | 50.0 | nan |<NEWLINE>| Hf1 Mo1 Nb1 Ti1 Zr1 | 1719.0 | nan | nan | nan | 25.0 | 1803.0 | 10.0 | nan |
| formula | yield_strength | grain_size | experimental_density | hardness | test_temperature | ultimate_tensile_strength | elongation | elongation_plastic |<NEWLINE>|---|---|---|---|---|---|---|---|---|<NEWLINE>| Mo0.3 Nb1 Ti1 V1 Zr1 | 1289.0 | nan | nan | nan | 25.0 | nan | nan | 42.0 |<NEWLINE>| Mo0.5 Nb1 Ti1 V1 Zr1 | 1473.0 | nan | nan | nan | 25.0 | nan | nan | 32.0 |<NEWLINE>| Mo0.7 Nb1 Ti1 V1 Zr1 | 1706.0 | nan | nan | nan | 25.0 | nan | nan | 32.0 |<NEWLINE>| Mo1 Nb0.769 Ti0.769 V0.769 Zr0.769 | 1496.0 | nan | nan | nan | 25.0 | nan | nan | 30.0 |<NEWLINE>| Mo1 Nb0.667 Ti0.667 V0.667 Zr0.667 | 1603.0 | nan | nan | nan | 25.0 | nan | nan | 20.0 |<NEWLINE>| Mo1 Nb0.588 Ti0.588 V0.588 Zr0.588 | 1645.0 | nan | nan | nan | 25.0 | nan | nan | 15.0 |<NEWLINE>| Mo1 Nb0.5 Ti0.5 V0.5 Zr0.5 | 1765.0 | nan | nan | nan | 25.0 | nan | nan | 12.0 |<NEWLINE>| Mo1 Nb1 Ti1 V1 Zr1 | 1779.0 | nan | nan | nan | 25.0 | nan | nan | 32.0 |<NEWLINE>| Mo1 Nb1 Ti1 V0.3 Zr1 | 1455.0 | nan | nan | nan | 25.0 | nan | nan | 25.0 |<NEWLINE>| Mo0.1 Nb1 Ti1 V0.3 Zr1 | 932.0 | nan | nan | nan | 25.0 | nan | nan | 45.0 |<NEWLINE>| Mo0.3 Nb1 Ti1 V0.3 Zr1 | 1312.0 | nan | nan | nan | 25.0 | nan | nan | 50.0 |<NEWLINE>| Mo0.5 Nb1 Ti1 V0.3 Zr1 | 1301.0 | nan | nan | nan | 25.0 | nan | nan | 43.0 |<NEWLINE>| Mo0.7 Nb1 Ti1 V0.3 Zr1 | 1436.0 | nan | nan | nan | 25.0 | nan | nan | 27.0 |<NEWLINE>| Mo1 Nb0.769 Ti0.769 V0.231 Zr0.769 | 1603.0 | nan | nan | nan | 25.0 | nan | nan | 20.0 |<NEWLINE>| Mo1 Nb0.667 Ti0.667 V0.2 Zr0.667 | 1576.0 | nan | nan | nan | 25.0 | nan | nan | 8.0 |<NEWLINE>| Nb1 Ti1 V0.3 Zr1 | 866.0 | nan | nan | nan | 25.0 | nan | nan | 45.0 |<NEWLINE>| Nb1 Ti1 V1 Zr1 | 1104.0 | nan | nan | nan | 25.0 | nan | nan | 50.0 |
| formula | yield_strength | grain_size | experimental_density | hardness | test_temperature | ultimate_tensile_strength | elongation | elongation_plastic |<NEWLINE>|---|---|---|---|---|---|---|---|---|<NEWLINE>| Al0.25 Nb1 Ta1 Ti1 Zr1 | 366.0 | nan | nan | nan | 1000.0 | 408.0 | nan | nan |<NEWLINE>| Al0.25 Nb1 Ta1 Ti1 Zr1 | 1745.0 | nan | nan | nan | 25.0 | 1830.0 | nan | nan |<NEWLINE>| Al0.5 Mo0.5 Nb1 Ta0.5 Ti1 Zr1 | 579.0 | nan | nan | nan | 1000.0 | 646.0 | nan | nan |<NEWLINE>| Al0.5 Mo0.5 Nb1 Ta0.5 Ti1 Zr1 | 2350.0 | nan | nan | nan | 25.0 | 2460.0 | nan | nan |<NEWLINE>| Al1 Mo0.5 Nb1 Ta0.5 Ti1 Zr1 | 2197.0 | nan | nan | nan | 25.0 | 2370.0 | nan | nan |<NEWLINE>| Al1 Mo0.5 Nb1 Ta0.5 Ti1 Zr0.5 | 935.0 | nan | nan | nan | 1000.0 | 1019.0 | nan | nan |<NEWLINE>| Al1 Mo0.5 Nb1 Ta0.5 Ti1 Zr0.5 | nan | nan | nan | nan | 25.0 | 1320.0 | nan | nan |<NEWLINE>| Al1 Nb1 Ta0.5 Ti1 Zr0.5 | 535.0 | nan | nan | nan | 1000.0 | 542.0 | nan | nan |<NEWLINE>| Al1 Nb1 Ta0.5 Ti1 Zr0.5 | 1352.0 | nan | nan | nan | 25.0 | 1357.0 | nan | nan |
